Repository: LoopyLuci/A-Book-Of-Life-To-Rebuild-The-World

# Book of Life — Rebuild the World

> A living, decentralized, offline-first knowledge engine for rebuilding
> civilization from first principles.
> [!WARNING]
> **This project is reference material, not professional advice.**
> Every procedure, figure and instruction must be independently checked
> against primary sources and qualified professionals before you rely on it.
> No single entry is a complete or sole source of information, and no entry may
> be used *solely* as a single source. Nothing here is medical, legal,
> engineering or safety advice, and it is provided "as is" without warranty of
> any kind, express or implied.
> Read **[docs/DISCLAIMER.md](docs/DISCLAIMER.md)** before you use anything
> here.

## What this is

**Book of Life** is an open-source, forkable, field-ready knowledge base
covering the domains required to rebuild civilization — from finding water and
lighting a fire, through farming, materials, construction and transport, to
chemistry, biology, semiconductors, shipbuilding, computers and quantum
computing.

Every entry is:

- **Offline-first** — works with zero internet connectivity, on a phone, a
  laptop, or a Raspberry Pi in a village with no grid.
- **Verifiable** — sourced, with a recorded licence and language for every
  source, and marked with an honest verification status.
- **Actionable** — step-by-step procedures, materials, measurements, hazards
  and limitations.
- **Agent-readable** — structured for humans, for search, and for AI
  retrieval, with a stable identifier and a machine-readable sidecar.
- **Multilingual** — the interface in 17 languages, the entries translated
  into 16, and every entry carrying sources in more than one language so a
  reader can follow the trail without translating first.

# Internationalization (i18n)

A Book Of Life To Rebuild The World supports 12 languages at launch, with a
translation framework that scales to more.

> Translations are reference material like everything else in this project.
> A translated entry is still an entry: check the primary sources, and do not
> rely on a translation as a sole source of information. See
> [docs/DISCLAIMER.md](../docs/DISCLAIMER.md).

## Structure

```
i18n/
├── strings/
│   ├── en.yaml       # canonical UI strings
│   ├── es.yaml
│   ├── fr.yaml
│   └── ...
└── translations/
    ├── es/
    │   └── survival/
    │       ├── making-fire.md
    │       └── making-fire.pnk.yaml
    └── ...
```

`strings/<lang>.yaml` holds the interface vocabulary: the words the apps show
on screen. `translations/<lang>/<domain>/<slug>.md` holds the translated
entry body, with a matching `.pnk.yaml` sidecar next to it that carries the
translated title, the tags, the language code and a `translation_of` pointer
to the original entry id.

## Translation workflow

1. A translator copies `domains/<domain>/<slug>.md` to
   `i18n/translations/<lang>/<domain>/<slug>.md`.
2. They translate the body.
3. They create a sidecar at
   `i18n/translations/<lang>/<domain>/<slug>.pnk.yaml` with:
   ```yaml
   id: pnk:.../domain/slug
   translation_of: pnk:.../domain/slug
   language: es
   ```
4. They run `python scripts/validate_i18n.py` to check coverage.
5. They run `python scripts/build_i18n.py` to build the per-language indexes.

## Rules for a translation

- **Keep the structure.** The same headings, in the same order, at the same
  levels, with the same numbering. A reader comparing the two versions must be
  able to find the same step in the same place.
- **Never translate a value.** Numbers, units, standard numbers, tolerances,
  dosages, temperatures, part numbers, chemical formulae and safety levels
  stay exactly as they are. Translate the words around them.
- **Keep every step and every hazard.** A shorter translation is fine when the
  language is more compact. A translation that omits a step, a hazard or a
  caveat is not a translation.
- **Keep the placeholders.** The em dashes in the Verification block and any
  `{placeholder}` in the UI strings must survive.
- **Tags are ASCII.** The tag pattern only allows lowercase letters, digits
  and hyphens. For a language that does not write in the Latin alphabet, use a
  romanised form rather than the native script.
- **Safety levels never change.** A red entry stays red in every language.

## Adding a language

1. Add the code to `LANGS` and `COVERAGE_TARGETS` in `scripts/validate_i18n.py`.
2. Copy `i18n/strings/en.yaml` to `i18n/strings/<lang>.yaml` and translate it.
3. Add the language to `supported_languages` in `manifest.toml` and to the
   locale list in `android/app/src/main/res/xml/locales_config.xml`.
4. Translate as many entries as the coverage target requires and run
   `python scripts/validate_i18n.py`.

The Android app generates its localized interface strings from
`i18n/strings/*.yaml` with `android/tools/export_content.py`. If you change
those files, re-run the exporter and commit the result, or the Android CI job
fails on a dirty tree.

File: i18n/translations/ru/silicon/cleanroom-protocols.md
# Правила чистой комнаты и контроль загрязнений

> **Domain:** silicon | **Difficulty:** apprentice | **Safety:** yellow

*Только справочный материал. Прежде чем действовать по этим сведениям,
сверяйте их с первоисточниками и советами квалифицированных специалистов.
Эта запись не является единственным источником информации.*

## Обзор

Чистая комната существует, чтобы частицы и молекулы не попадали на
пластину, потому что одна частица размером 1 мкм, осевшая на элементе
размером 0.5 мкм, уничтожает прибор. Главный принцип: у загрязнения три
источника — люди, поверхности и инструменты, и каждому нужна своя мера, так
что переодевание, воздушные потоки, протоколы работы с инструментом и
обращение с отходами образуют одну цепь, а не четыре отдельные привычки.
Чистота — измеряемое свойство, и счётчики частиц служат доказательством.

## Предварительные требования

- Как инструменты загрязняют пластину: износ, газовыделение и частицы от движущихся деталей
- Информирование об опасностях при работе с химикатами у мокрого стола
- Техника переодевания и безопасного перемещения в контролируемой зоне
- Контроль доступа и ведение журналов в общей лаборатории

## Материалы и инструменты

- Чистая комната с фильтрованными HEPA однонаправленными потоками и каскадом давления
- Одежда: чехол для волос, капюшон, комбинезон, бахилы, маска, очки и нитриловые перчатки
- Счётчик частиц для подсчёта 0.3 и 0.5 мкм, салфетки для чистой комнаты и липкие коврики
- Мокрый стол с раздельными постами для кислот и растворителей, бутыли из PTFE и полиэтилена и вытяжной шкаф
- Помеченные контейнеры для отходов с вторичной ёмкостью, аптечка и аптечка с гелем глюконата кальция
- Кассеты для пластин, транспортные контейнеры и отдельный набор инструментов на каждый пост

## Порядок работы

### Классифицируйте и переоденьтесь

1. Изучите классификацию: ISO 5 (класс 100) у инструмента, ISO 7 (класс
   1000) в коридоре и ISO 8 (класс 10000) в серой зоне.
2. Переодевайтесь по порядку: чехол для волос, капюшон, комбинезон, бахилы,
   затем перчатки, и никогда не касайтесь внешней стороны повторно.
3. Двигайтесь обдуманно и ходите медленно, потому что резкий шаг сбрасывает
   с одежды залп частиц.
4. Не заставляйте зону и работайте по одному человеку за столом: двое за
   одним постом обесценивают дисциплину друг друга.

### Контролируйте воздух и инструменты

1. Проверьте перепад давления в начале смены — обычно 0.01–0.02 дюйма
   водяного столба из коридора в чистую комнату.
2. Считайте частицы и записывайте показания в одном и том же месте и в одно
   и то же время каждой смены, чтобы дрейф становился заметным.
3. Заносите в зону любую открытую камеру, карусель или шкаф; никогда не
   открывайте их в коридоре.
4. Планируйте мокрую уборку и тяжёлое обслуживание вне часов производства и
   пересчитывайте частицы перед возвратом помещения в работу.

### Работайте на мокром столе и с отходами

1. Отделяйте кислотный пост от поста растворителей и держите инструменты
   отдельно; у них не должно быть общих шлангов, бутылей или стоков.
2. Ополаскивайте инструменты в утверждённом порядке: сначала деионизированная
   вода, затем технологический химикат.
3. Храните плавиковую кислоту в полиэтилене или PTFE и никогда в стекле, и
   помечайте каждую бутыль химикатом, концентрацией и датой.
4. Разделяйте отходы на кислотные, щелочные, растворительные, тяжёлых
   металлов и общие водные потоки, держите контейнеры заполненными не более
   чем на три четверти и во вторичной ёмкости, и никогда не сливайте
   ничего в канализацию.

## Техника безопасности

- Плавиковая кислота вызывает глубокие ожоги и может убить через всасывание;
  нужна подготовка, гель глюконата кальция под рукой и работа в паре.
- Пиранья — это смесь серной кислоты с перекисью водорода; она бурно
  реагирует с органикой и нагревается выше 100 °C, поэтому её нельзя
  закупоривать и смешивать с ацетоном или спиртом.
- Растворители легко воспламеняются: никакого открытого огня, заземляйте и
  соединяйте ёмкости, используйте взрывозащищённый вентилируемый шкаф.
- Одежда сковывает движения и снижает подвижность в аварийной ситуации;
  держите проходы свободными и знайте, где выход и где душ для глаз.
- Никогда не ешьте, не пейте и не пипетируйте ртом в чистой комнате.
- Озонирование и рецепты с перхлоратом опасны и доступны только обученным
  операторам.

## Проверка

- **Статус:** draft
- **Проверил:** —
- **Дата:** —

## Источники

- SEMI International Standards (public domain)

File: i18n/translations/ru/silicon/etching-patterning.md
# Мокрое и сухое травление

> **Domain:** silicon | **Difficulty:** master | **Safety:** red

*Только справочный материал. Прежде чем действовать по этим сведениям,
сверяйте их с первоисточниками и советами квалифицированных специалистов.
Эта запись не является единственным источником информации.*

## Обзор

Травление избирательно удаляет материал, перенося рисунок резиста в плёнку
под ним. Сохранность элемента определяют две величины: избирательность —
скорость травления слоя, делённая на скорость травления маски, и
анизотропия — отношение вертикального удаления к боковому. Мокрое травление
дёшево и изотропно, а сухое плазменное — направленное и точное, поэтому
выбор следует из геометрии, а не из удобства.

## Предварительные требования

- Фотолитография и изготовление масок (рисунки резиста и изготовление масок)
- Нанесение тонких плёнок для жёстких масок и просветляющих покрытий
- Очистка пластин и надёжная адгезия маски к поверхности
- Ознакомление с таблицами скоростей травления и избирательности данного
  оборудования

## Материалы и инструменты

- Мокрый стол: нагреваемые ванны, регулятор температуры и центрифуга для просушивания
- Травители: плавиковая, азотная и уксусная кислоты, гидроксид калия,
  гидроксид тетраметиламмония и буферный травитель оксида
- Травитель RIE или ICP с ВЧ-генератором 13.56 МГц, согласующим блоком и насосом
- Технологические газы: CF4, CHF3, SF6, Cl2 и O2 с системой очистки вытяжки
- Эллипсометр, профилометр и оптический микроскоп для измерений
- Контейнеры из PTFE и полиэтилена, пинцет для пластин и защитный щиток

## Порядок работы

### Спланируйте избирательность

1. Задайте целевую глубину и критический размер для слоя.
2. Найдите в своих данных скорость травления плёнки и маски для своего
   оборудования и своей химии: опубликованные скорости не переносятся между
   машинами.
3. Требуйте избирательности не менее 10:1 для плёнки 100 нм под резистом
   1 мкм и добавляйте жёсткую маску, если резист не выдержит травления.
4. Учитывайте эффект загрузки: скорость травления падает по мере роста
   открытой площади, поэтому нарежьте пробную пластину и с малым, и с большим
   рисунком.

### Мокрое травление

1. Очистите пластину, высушите и нанесите резист или жёсткую маску.
2. Травьте кремний смесью плавиковой, азотной и уксусной кислот при 60–80 °C
   в течение 20–60 с либо травьте в гидроксиде калия при 80 °C для
   анизотропного удаления с избирательностью более 100:1 по отношению к
   диоксиду кремния.
3. Промойте деионизированной водой и высушите азотом.
4. Компенсируйте подтравливание, увеличив размер маски на глубину травления
   с каждой стороны, и сохраняйте плоскость (111), закрывая углы
   выступом размером не менее 1.41 от заданного.

### Сухое травление

1. Загрузите пластину в установку, откачайте камеру и подготавливайте её
   кислородно-фторуглеводородной очисткой.
2. Задайте поток газа, давление (около 10–50 мТорр для RIE и 1–10 мТорр для
   ICP), мощность источника (300–600 Вт для кремния) и мощность смещения для
   целевой плёнки.
3. Травьте до целевой глубины и останавливайте по конечному сигналу:
   оптическому интерференционному сигналу или спаду линии излучения кремния.
4. Измерьте глубину и профиль боковой стенки на контрольной пластине,
   проверьте, нет ли подреза у основания широкого элемента, и запишите
   скорость и избирательность для следующего прогона.

## Техника безопасности

- **Опасность красного уровня:** Плавиковая кислота смертельна при попадании
  на кожу и при вдыхании и разрушает кость. Работайте с ней только при
  надлежащей подготовке, наставничестве и средствах защиты, держите гель
  глюконата кальция у стола и работайте в паре.
- **Опасность красного уровня:** Никогда не храните и не перевозите плавиковую
  кислоту в стекле: она разрушает стекло и даёт течь.
- Смесь плавиковой, азотной и уксусной кислот выделяет двуокись азота; работайте
  под вытяжным шкафом и никогда не вдыхайте пары.
- Газы плазменного травления токсичны и вытесняют кислород: хлорная химия
  даёт хлористый водород, а фторная — фтороводород.
- ВЧ-источник и плазма смертельно опасны при касании; держите блокировки и
  систему очистки вытяжки включёнными всегда, когда идёт газ.
- Ванны с травителями должны быть помечены составом и датой, и ванна, в
  которой был кремний, никогда не должна возвращаться в стеклянную мойку.

## Проверка

- **Статус:** draft
- **Проверил:** —
- **Дата:** —

## Источники

- NIST Semiconductor Reference (public domain)
